Repository: andy-12-08/chembiz

# Preserved evaluation results

This directory retains one current, evidence-bearing result set:

- `2026-09-27-v0.1.1`: all 12 frozen questions run once from a recorded clean source commit, with structured outputs, scores, metadata, report, and limitations.

Earlier development runs and redundant status-response snapshots were removed from the default branch to reduce duplication and make the current evidence easy to review. They remain recoverable from the immutable `v0.1.0` release tag.

The current results are an internal prototype evaluation against a curated draft key. They have not received independent domain-expert validation.

File: evaluation/results/2026-09-26-v0.1.6/MAT-001.output.json
{
  "output_id": "5757d4f0-1bb8-4972-b9d3-e337fd7024df",
  "session_id": "930313c4-f634-4bde-9833-548fe0081979",
  "run_id": "5ed3458a-df03-48ab-842d-41d42c367db1",
  "agent_name": "deepsearch",
  "output_type": "handoff",
  "payload": {
    "facts": [
      "NBS Circular 592 reports that molybdenum-bearing stainless-steel types 316 and 317 were the most resistant to sulfuric acid at low temperatures.",
      "The Circular states that at about 150°F all of the stainless steels corrode in practically all concentrations of sulfuric acid up to 95 percent.",
      "Roach and Hall reported that molybdenum-bearing stainless steels were useful, at room temperature, in concentrations of sulfuric acid below 15 percent and above 85 percent.",
      "The Circular states that resistance to sulfuric acid is improved in some cases by additions of copper or cerium.",
      "Halide ions (for example chlorides) attack the passive film on stainless steel and produce pitting corrosion; additions of molybdenum reduce the susceptibility to pitting corrosion.",
      "Stress-corrosion cracking severity depends on composition, corrosive medium, temperature, nature and extent of tensile stresses, and other factors; the Circular gives examples (e.g., boiling magnesium chloride produced cracks in hours while exposure to a glucose solution required 14 years).",
      "Because the Circular ties the 316/317 advantage to low temperatures and lists multiple temperature-, concentration-, environment-, and stress-dependent limits, it does not support treating the 316/317 statement as a universal material recommendation for sulfuric-acid service."
    ],
    "query": "According to NBS Circular 592, which molybdenum-bearing stainless-steel types were reported as most resistant to sulfuric acid at low temperatures, and what limitations prevent treating that statement as a universal material recommendation?",
    "answer": "Evidence-grounded answer:\n\n- NBS Circular 592 reports that molybdenum-bearing stainless-steel types 316 and 317 were the most resistant to sulfuric acid at low temperatures. [nbscircular592.pdf, pp. 59-60, chunk b0a15485; nbscircular592.pdf, p. 60, chunk 2b809bc1]\n- The Circular states that at about 150°F all of the stainless steels corrode in practically all concentrations of sulfuric acid up to 95 percent. [nbscircular592.pdf, pp. 59-60, chunk b0a15485; nbscircular592.pdf, p. 60, chunk 2b809bc1]\n- Roach and Hall reported that molybdenum-bearing stainless steels were useful, at room temperature, in concentrations of sulfuric acid below 15 percent and above 85 percent. [nbscircular592.pdf, pp. 59-60, chunk b0a15485; nbscircular592.pdf, p. 60, chunk 2b809bc1]\n- The Circular states that resistance to sulfuric acid is improved in some cases by additions of copper or cerium. [nbscircular592.pdf, pp. 59-60, chunk b0a15485; nbscircular592.pdf, p. 60, chunk 2b809bc1]\n- Halide ions (for example chlorides) attack the passive film on stainless steel and produce pitting corrosion; additions of molybdenum reduce the susceptibility to pitting corrosion. [nbscircular592.pdf, pp. 59-60, chunk b0a15485; nbscircular592.pdf, p. 60, chunk 2b809bc1]\n- Stress-corrosion cracking severity depends on composition, corrosive medium, temperature, nature and extent of tensile stresses, and other factors; the Circular gives examples (e.g., boiling magnesium chloride produced cracks in hours while exposure to a glucose solution required 14 years). [nbscircular592.pdf, pp. 59-60, chunk b0a15485; nbscircular592.pdf, pp. 60-61, chunk e035b4b6]\n- Because the Circular ties the 316/317 advantage to low temperatures and lists multiple temperature-, concentration-, environment-, and stress-dependent limits, it does not support treating the 316/317 statement as a universal material recommendation for sulfuric-acid service. [nbscircular592.pdf, pp. 59-60, chunk b0a15485; nbscircular592.pdf, p. 60, chunk 2b809bc1; nbscircular592.pdf, pp. 60-61, chunk e035b4b6]",
    "claims": [
      {
        "urls": [],
        "chunk_ids": [
          "b0a15485",
          "2b809bc1"
        ],
        "statement": "NBS Circular 592 reports that molybdenum-bearing stainless-steel types 316 and 317 were the most resistant to sulfuric acid at low temperatures."
      },
      {
        "urls": [],
        "chunk_ids": [
          "b0a15485",
          "2b809bc1"
        ],
        "statement": "The Circular states that at about 150°F all of the stainless steels corrode in practically all concentrations of sulfuric acid up to 95 percent."
      },
      {
        "urls": [],
        "chunk_ids": [
          "b0a15485",
          "2b809bc1"
        ],
        "statement": "Roach and Hall reported that molybdenum-bearing stainless steels were useful, at room temperature, in concentrations of sulfuric acid below 15 percent and above 85 percent."
      },
      {
        "urls": [],
        "chunk_ids": [
          "b0a15485",
          "2b809bc1"
        ],
        "statement": "The Circular states that resistance to sulfuric acid is improved in some cases by additions of copper or cerium."
      },
      {
        "urls": [],
        "chunk_ids": [
          "b0a15485",
          "2b809bc1"
        ],
        "statement": "Halide ions (for example chlorides) attack the passive film on stainless steel and produce pitting corrosion; additions of molybdenum reduce the susceptibility to pitting corrosion."
      },
      {
        "urls": [],
        "chunk_ids": [
          "b0a15485",
          "e035b4b6"
        ],
        "statement": "Stress-corrosion cracking severity depends on composition, corrosive medium, temperature, nature and extent of tensile stresses, and other factors; the Circular gives examples (e.g., boiling magnesium chloride produced cracks in hours while exposure to a glucose solution required 14 years)."
      },
      {
        "urls": [],
        "chunk_ids": [
          "b0a15485",
          "2b809bc1",
          "e035b4b6"
        ],
        "statement": "Because the Circular ties the 316/317 advantage to low temperatures and lists multiple temperature-, concentration-, environment-, and stress-dependent limits, it does not support treating the 316/317 statement as a universal material recommendation for sulfuric-acid service."
      }
    ],
    "citations": [
      {
        "url": "",
        "type": "document",
        "pages": [
          59,
          60
        ],
        "title": "nbscircular592.pdf",
        "source": "nbscircular592.pdf",
        "file_id": "77d13352-009a-4c26-ac91-dc6c34ea6f40",
        "chunk_id": "b0a15485"
      },
      {
        "url": "",
        "type": "document",
        "pages": [
          60
        ],
        "title": "nbscircular592.pdf",
        "source": "nbscircular592.pdf",
        "file_id": "77d13352-009a-4c26-ac91-dc6c34ea6f40",
        "chunk_id": "2b809bc1"
      },
      {
        "url": "",
        "type": "document",
        "pages": [
          60,
          61
        ],
        "title": "nbscircular592.pdf",
        "source": "nbscircular592.pdf",
        "file_id": "77d13352-009a-4c26-ac91-dc6c34ea6f40",
        "chunk_id": "e035b4b6"
      }
    ],
    "confidence": "medium",
    "tool_trace": [
      {
        "id": "call_cFeTn4HvtzgluKsjYlIsEY3P",
        "args": {
          "query": "NBS Circular 592 molybdenum-bearing stainless steel most resistant to sulfuric acid low temperatures 'Circular 592' 'molybdenum' 'sulfuric acid' 'low temperatures' 'stainless'",
          "session_id": "930313c4-f634-4bde-9833-548fe0081979"
        },
        "kind": "call",
        "name": "document_search_tool"
      },
      {
        "kind": "result",
        "name": "document_search_tool",
        "tool_call_id": "call_cFeTn4HvtzgluKsjYlIsEY3P",
        "content_preview": "[{\"chunk_id\": \"b0a15485\", \"text\": \"itic stainless steel at high temperatures, it was observed that some of the stainless steels became embrittled and subject to intergranular oxidation and corrosion. The trou¬ ble was traced to the precipitation of chromium carbides at the grain boundaries, thereby reducing the chromium content and the oxidation- or cor¬ rosion-resistance of the adjacent matrix. The problem was attacked in two ways, first, by re¬ duction in the amount of carbon available to form carbides, i. e., by the development of low-carbon steels such as 304L and 316L of table 24 and; second, by the addition to 0.08-carbon steels of elements such as columbium or titanium (types 321 and 347 of table 24) that formed their own stable carbides and thereby prevented the forma¬ tion of chromium carbides. Both lines of attack were successful in greatly reducing the tendency to carbide precipitation at the grain boundaries [636, 726]. However, the carbide precipitation problem still exists for unstabilized, normal carbon stainless steels that are subject to prolonged heat¬ ing in the temperature range 800° to 1,550° F, in the steam power and chemical industries as well as in aircraft …"
      },
      {
        "id": "call_1gThaJ60taBoiDoB8RjRF4zM",
        "args": {
          "file_id": "77d13352-009a-4c26-ac91-dc6c34ea6f40",
          "chunk_id": "b0a15485",
          "session_id": "930313c4-f634-4bde-9833-548fe0081979",
          "page_number": 60,
          "source_session_id": "7027af4d-b122-4e00-8d9d-ccbdfbf61771"
        },
        "kind": "call",
        "name": "document_page_ocr_tool"
      },
      {
        "kind": "result",
        "name": "document_page_ocr_tool",
        "tool_call_id": "call_1gThaJ60taBoiDoB8RjRF4zM",
        "content_preview": "{\"chunk_id\": \"b0a15485\", \"source_session_id\": \"7027af4d-b122-4e00-8d9d-ccbdfbf61771\", \"file_id\": \"77d13352-009a-4c26-ac91-dc6c34ea6f40\", \"source\": \"nbscircular592.pdf\", \"page_number\": 60, \"page_count\": 96, \"native_text\": \"and coworkers [621] reported that stainless steels \\nwere resistant to fuming nitric acid, that the \\nresistance decreased with increasing temperature \\nup to 160° F, and the rate of erosive-corrosive \\nattack decreased with increased rate of flow, as \\nshown in table 29, probably because of removal of \\ndecomposition products from the metal surface. \\nIn sulfuric acid, Kiefer and Renshaw [231] reported \\nthat molybdenum-bearing types 316 and 317 were \\nthe most resistant at low temperatures, but at \\nabout 150° F all of the stainless steels corrode in \\npractically all concentrations of acid from ){ to \\n95 percent. However, Roach and Hall [726] \\nreported that molybdenum-bearing stainless steels \\nwere useful, at room temperature, in concentra¬ \\ntions of sulfuric acid below 15 percent and above \\n85 percent. The resistance to sulfuric acid is \\nimproved in some cases by additions of copper or \\ncerium [231, 629], In 2 N mixed acids, ranging \\nfrom 2 N HN03 to 2…"
      }
    ],
    "open_questions": [
      "The printed phrase on page 60 reads 'practically all concentrations of acid from } to 95 percent' (OCR shows '}' in place of the lower concentration bound). The exact lower-bound concentration in that phrase is unreadable in the OCRed text and is not resolved by the provided chunks; verification from the original page image (page 60) is needed to determine the precise lower percentage cited.",
      "If a precise numeric lower concentration bound (the unreadable character) is required to apply the Circular's statement quantitatively, that value remains unresolved in the supplied evidence."
    ]
  }
}

File: evaluation/results/2026-09-26-v0.1.6/MAT-001.run.json
{
  "run_id": "5ed3458a-df03-48ab-842d-41d42c367db1",
  "session_id": "930313c4-f634-4bde-9833-548fe0081979",
  "status": "succeeded",
  "query_snapshot": "According to NBS Circular 592, which molybdenum-bearing stainless-steel types were reported as most resistant to sulfuric acid at low temperatures, and what limitations prevent treating that statement as a universal material recommendation?",
  "final_answer": "Evidence-grounded answer:\n\n- NBS Circular 592 reports that molybdenum-bearing stainless-steel types 316 and 317 were the most resistant to sulfuric acid at low temperatures. [nbscircular592.pdf, pp. 59-60, chunk b0a15485; nbscircular592.pdf, p. 60, chunk 2b809bc1]\n- The Circular states that at about 150°F all of the stainless steels corrode in practically all concentrations of sulfuric acid up to 95 percent. [nbscircular592.pdf, pp. 59-60, chunk b0a15485; nbscircular592.pdf, p. 60, chunk 2b809bc1]\n- Roach and Hall reported that molybdenum-bearing stainless steels were useful, at room temperature, in concentrations of sulfuric acid below 15 percent and above 85 percent. [nbscircular592.pdf, pp. 59-60, chunk b0a15485; nbscircular592.pdf, p. 60, chunk 2b809bc1]\n- The Circular states that resistance to sulfuric acid is improved in some cases by additions of copper or cerium. [nbscircular592.pdf, pp. 59-60, chunk b0a15485; nbscircular592.pdf, p. 60, chunk 2b809bc1]\n- Halide ions (for example chlorides) attack the passive film on stainless steel and produce pitting corrosion; additions of molybdenum reduce the susceptibility to pitting corrosion. [nbscircular592.pdf, pp. 59-60, chunk b0a15485; nbscircular592.pdf, p. 60, chunk 2b809bc1]\n- Stress-corrosion cracking severity depends on composition, corrosive medium, temperature, nature and extent of tensile stresses, and other factors; the Circular gives examples (e.g., boiling magnesium chloride produced cracks in hours while exposure to a glucose solution required 14 years). [nbscircular592.pdf, pp. 59-60, chunk b0a15485; nbscircular592.pdf, pp. 60-61, chunk e035b4b6]\n- Because the Circular ties the 316/317 advantage to low temperatures and lists multiple temperature-, concentration-, environment-, and stress-dependent limits, it does not support treating the 316/317 statement as a universal material recommendation for sulfuric-acid service. [nbscircular592.pdf, pp. 59-60, chunk b0a15485; nbscircular592.pdf, p. 60, chunk 2b809bc1; nbscircular592.pdf, pp. 60-61, chunk e035b4b6]",
  "error_message": null
}

File: evaluation/results/2026-09-26-v0.1.6/MAT-002.run.json
{
  "run_id": "1e625668-c45f-4699-acb9-af10b4483d17",
  "session_id": "bae8d2a7-ceb1-4bca-a987-7057c719cfc7",
  "status": "failed",
  "query_snapshot": "What does NBS Circular 592 report about the corrosion behavior of stainless steels in sulfuric acid at approximately 150 degrees Fahrenheit across acid concentrations, and how should that affect a screening conclusion?",
  "final_answer": null,
  "error_message": ""
}

File: evaluation/results/2026-09-26-v0.1.6/MAT-003.output.json
{
  "output_id": "22ddfd6c-fa88-4050-b163-dba61a1ee33c",
  "session_id": "c07b5577-1a53-4202-853e-1ad310b931d5",
  "run_id": "5c38acd8-91d9-4e39-b5db-51a8240e0b3d",
  "agent_name": "deepsearch",
  "output_type": "handoff",
  "payload": {
    "facts": [
      "Hydrochloric acid and some solutions containing halide ions attack the passive film on stainless steel.",
      "Such attack \"produce[s] corrosion of the pitting type.\"",
      "Additions of molybdenum reduce the susceptibility to pitting corrosion."
    ],
    "query": "What corrosion mechanism does NBS Circular 592 associate with hydrochloric acid and other halide-containing solutions attacking stainless steel?",
    "answer": "Evidence-grounded answer:\n\n- Hydrochloric acid and some solutions containing halide ions attack the passive film on stainless steel. [nbscircular592.pdf, p. 60, chunk 2b809bc1]\n- Such attack \"produce[s] corrosion of the pitting type.\" [nbscircular592.pdf, p. 60, chunk 2b809bc1]\n- Additions of molybdenum reduce the susceptibility to pitting corrosion. [nbscircular592.pdf, p. 60, chunk 2b809bc1]",
    "claims": [
      {
        "urls": [],
        "chunk_ids": [
          "2b809bc1"
        ],
        "statement": "Hydrochloric acid and some solutions containing halide ions attack the passive film on stainless steel."
      },
      {
        "urls": [],
        "chunk_ids": [
          "2b809bc1"
        ],
        "statement": "Such attack \"produce[s] corrosion of the pitting type.\""
      },
      {
        "urls": [],
        "chunk_ids": [
          "2b809bc1"
        ],
        "statement": "Additions of molybdenum reduce the susceptibility to pitting corrosion."
      }
    ],
    "citations": [
      {
        "url": "",
        "type": "document",
        "pages": [
          60
        ],
        "title": "nbscircular592.pdf",
        "source": "nbscircular592.pdf",
        "file_id": "77d13352-009a-4c26-ac91-dc6c34ea6f40",
        "chunk_id": "2b809bc1"
      }
    ],
    "confidence": "medium",
    "tool_trace": [
      {
        "id": "call_gbBygqk13W4JRXNjFs6xdBim",
        "args": {
          "query": "NBS Circular 592 hydrochloric acid halide-containing solutions attacking stainless steel corrosion mechanism NBS Circular 592 'Circular 592' 'stainless steel' 'hydrochloric acid' 'halide'",
          "session_id": "c07b5577-1a53-4202-853e-1ad310b931d5"
        },
        "kind": "call",
        "name": "document_search_tool"
      },
      {
        "kind": "result",
        "name": "document_search_tool",
        "tool_call_id": "call_gbBygqk13W4JRXNjFs6xdBim",
        "content_preview": "[{\"chunk_id\": \"6745f7b0\", \"text\": \"-20 Cr-12 Co-6 W alloy was pro¬\\n\\nposed for cast valve-seat inserts [717],\\n\\nNickel-chromium-iron alloys will withstand short exposures up to 3,500° F when they are coated with a flame-sprayed mixture of nickel oxide and magnesium oxide [486].\\n\\n4.5. Hastelloy Alloys\\n\\nThe first of the high-nickel corrosion-resistant alloys known as Hastelloys were nickel-molyb¬ denum-iron alloys, but in subsequent alloys the composition was considerably changed. This dis¬ cussion will be confined to the corrosion-resistant alloys A, B, C, D, and F. Hastelloy R and Hastelloy X were designed for high-temperature mechanical properties, i. e., for super alloy service. Hastelloy A contains 56 Ni-22 Mo-22 Fe. It is usefully resistant to all concentrations of hydro¬ chloric acid at room temperature and to unaerated solutions at temperatures below about 160° F. It is usefully resistant to sulfuric acid of all concen¬ trations at temperatures up to about 160° F, and up to the boiling point for concentrations below 50 percent. It is resistant to acid chlorides, acid phosphates, organic acids and compounds, to at¬ mospheric oxidation, and to oxidizing and reducing flue …"
      }
    ],
    "open_questions": [
      "Circular 592 (in the provided evidence) does not give detailed mechanistic steps (electrochemical sequence) by which halide ions break down the passive film on stainless steel.",
      "Circular 592 (in the provided evidence) does not specify concentration, temperature, or exposure-duration thresholds for onset of pitting by hydrochloric acid or halide-containing solutions on stainless steels."
    ]
  }
}

File: evaluation/results/2026-09-26-v0.1.6/MAT-003.run.json
{
  "run_id": "5c38acd8-91d9-4e39-b5db-51a8240e0b3d",
  "session_id": "c07b5577-1a53-4202-853e-1ad310b931d5",
  "status": "succeeded",
  "query_snapshot": "What corrosion mechanism does NBS Circular 592 associate with hydrochloric acid and other halide-containing solutions attacking stainless steel?",
  "final_answer": "Evidence-grounded answer:\n\n- Hydrochloric acid and some solutions containing halide ions attack the passive film on stainless steel. [nbscircular592.pdf, p. 60, chunk 2b809bc1]\n- Such attack \"produce[s] corrosion of the pitting type.\" [nbscircular592.pdf, p. 60, chunk 2b809bc1]\n- Additions of molybdenum reduce the susceptibility to pitting corrosion. [nbscircular592.pdf, p. 60, chunk 2b809bc1]",
  "error_message": null
}

File: evaluation/results/2026-09-26-v0.1.6/MAT-004.output.json
{
  "output_id": "28b72ae8-6d11-4e2f-99b9-510e7fd64bd9",
  "session_id": "0f950f54-bbea-451f-a56b-c05b1b184c97",
  "run_id": "c959636a-eceb-4ece-9369-51fcbe3ab538",
  "agent_name": "deepsearch",
  "output_type": "handoff",
  "payload": {
    "facts": [
      "In 2 N mixed acids, ranging from 2 N HN03 to 2 N H2SO4, the behavior of type 304 reflects its immunity to nitric acid and susceptibility to sulfuric acid.",
      "Stainless steels were reported resistant to fuming nitric acid, but that resistance decreased with increasing temperature up to 160°F; the rate of erosive-corrosive attack decreased with increased rate of flow, probably because of removal of decomposition products from the metal surface.",
      "For sulfuric acid, Kiefer and Renshaw reported that molybdenum-bearing types 316 and 317 were the most resistant at low temperatures, but at about 150°F all of the stainless steels corrode in practically all concentrations of acid up to 95 percent.",
      "Roach and Hall reported that molybdenum-bearing stainless steels were useful, at room temperature, in concentrations of sulfuric acid below 15 percent and above 85 percent."
    ],
    "query": "How does NBS Circular 592 contrast Type 304 stainless steel's behavior in nitric acid with its behavior in sulfuric acid when discussing 2 N mixed acids?",
    "answer": "Evidence-grounded answer:\n\n- In 2 N mixed acids, ranging from 2 N HN03 to 2 N H2SO4, the behavior of type 304 reflects its immunity to nitric acid and susceptibility to sulfuric acid. [nbscircular592.pdf, p. 60, chunk 2b809bc1]\n- Stainless steels were reported resistant to fuming nitric acid, but that resistance decreased with increasing temperature up to 160°F; the rate of erosive-corrosive attack decreased with increased rate of flow, probably because of removal of decomposition products from the metal surface. [nbscircular592.pdf, p. 60, chunk 2b809bc1]\n- For sulfuric acid, Kiefer and Renshaw reported that molybdenum-bearing types 316 and 317 were the most resistant at low temperatures, but at about 150°F all of the stainless steels corrode in practically all concentrations of acid up to 95 percent. [nbscircular592.pdf, p. 60, chunk 2b809bc1]\n- Roach and Hall reported that molybdenum-bearing stainless steels were useful, at room temperature, in concentrations of sulfuric acid below 15 percent and above 85 percent. [nbscircular592.pdf, p. 60, chunk 2b809bc1]",
    "claims": [
      {
        "urls": [],
        "chunk_ids": [
          "2b809bc1"
        ],
        "statement": "In 2 N mixed acids, ranging from 2 N HN03 to 2 N H2SO4, the behavior of type 304 reflects its immunity to nitric acid and susceptibility to sulfuric acid."
      },
      {
        "urls": [],
        "chunk_ids": [
          "2b809bc1"
        ],
        "statement": "Stainless steels were reported resistant to fuming nitric acid, but that resistance decreased with increasing temperature up to 160°F; the rate of erosive-corrosive attack decreased with increased rate of flow, probably because of removal of decomposition products from the metal surface."
      },
      {
        "urls": [],
        "chunk_ids": [
          "2b809bc1"
        ],
        "statement": "For sulfuric acid, Kiefer and Renshaw reported that molybdenum-bearing types 316 and 317 were the most resistant at low temperatures, but at about 150°F all of the stainless steels corrode in practically all concentrations of acid up to 95 percent."
      },
      {
        "urls": [],
        "chunk_ids": [
          "2b809bc1"
        ],
        "statement": "Roach and Hall reported that molybdenum-bearing stainless steels were useful, at room temperature, in concentrations of sulfuric acid below 15 percent and above 85 percent."
      }
    ],
    "citations": [
      {
        "url": "",
        "type": "document",
        "pages": [
          60
        ],
        "title": "nbscircular592.pdf",
        "source": "nbscircular592.pdf",
        "file_id": "77d13352-009a-4c26-ac91-dc6c34ea6f40",
        "chunk_id": "2b809bc1"
      }
    ],
    "confidence": "medium",
    "tool_trace": [
      {
        "id": "call_l5sGcD5aF6whgNccEnKQ9LFs",
        "args": {
          "query": "NBS Circular 592 Type 304 stainless nitric acid sulfuric acid 2 N mixed acids 'Circular 592' '2 N' 'Type 304' 'nitric' 'sulfuric'",
          "session_id": "0f950f54-bbea-451f-a56b-c05b1b184c97"
        },
        "kind": "call",
        "name": "document_search_tool"
      },
      {
        "kind": "result",
        "name": "document_search_tool",
        "tool_call_id": "call_l5sGcD5aF6whgNccEnKQ9LFs",
        "content_preview": "[{\"chunk_id\": \"2b809bc1\", \"text\": \"30 f by nitric acid as a function of temperature [335].\\n\\n53\\n\\n[page 60]\\n\\nand coworkers [621] reported that stainless steels were resistant to fuming nitric acid, that the resistance decreased with increasing temperature up to 160° F, and the rate of erosive-corrosive attack decreased with increased rate of flow, as shown in table 29, probably because of removal of decomposition products from the metal surface. In sulfuric acid, Kiefer and Renshaw [231] reported that molybdenum-bearing types 316 and 317 were the most resistant at low temperatures, but at about 150° F all of the stainless steels corrode in practically all concentrations of acid from ){ to 95 percent. However, Roach and Hall [726] reported that molybdenum-bearing stainless steels were useful, at room temperature, in concentra¬ tions of sulfuric acid below 15 percent and above 85 percent. The resistance to sulfuric acid is improved in some cases by additions of copper or cerium [231, 629], In 2 N mixed acids, ranging from 2 N HN03 to 2 N H2SO4, the behavior of type 304 reflects its immunity to nitric acid and susceptibility to sulfuric acid [692], Hydro¬ chloric acid and some sol…"
      }
    ],
    "open_questions": [
      "The quoted passage contains the string 'from ){ to 95 percent' (OCR garble) in the description of sulfuric acid concentrations; the exact lower concentration bound (if any) referenced by Kiefer and Renshaw is not legible in the provided chunk.",
      "The 2 N mixed-acid statement does not specify temperature or aeration conditions for the observed 'immunity' to nitric acid vs 'susceptibility' to sulfuric acid; the operative temperature/conditions for that summary sentence are not stated in the available chunk."
    ]
  }
}

File: evaluation/results/2026-09-26-v0.1.6/MAT-004.run.json
{
  "run_id": "c959636a-eceb-4ece-9369-51fcbe3ab538",
  "session_id": "0f950f54-bbea-451f-a56b-c05b1b184c97",
  "status": "succeeded",
  "query_snapshot": "How does NBS Circular 592 contrast Type 304 stainless steel's behavior in nitric acid with its behavior in sulfuric acid when discussing 2 N mixed acids?",
  "final_answer": "Evidence-grounded answer:\n\n- In 2 N mixed acids, ranging from 2 N HN03 to 2 N H2SO4, the behavior of type 304 reflects its immunity to nitric acid and susceptibility to sulfuric acid. [nbscircular592.pdf, p. 60, chunk 2b809bc1]\n- Stainless steels were reported resistant to fuming nitric acid, but that resistance decreased with increasing temperature up to 160°F; the rate of erosive-corrosive attack decreased with increased rate of flow, probably because of removal of decomposition products from the metal surface. [nbscircular592.pdf, p. 60, chunk 2b809bc1]\n- For sulfuric acid, Kiefer and Renshaw reported that molybdenum-bearing types 316 and 317 were the most resistant at low temperatures, but at about 150°F all of the stainless steels corrode in practically all concentrations of acid up to 95 percent. [nbscircular592.pdf, p. 60, chunk 2b809bc1]\n- Roach and Hall reported that molybdenum-bearing stainless steels were useful, at room temperature, in concentrations of sulfuric acid below 15 percent and above 85 percent. [nbscircular592.pdf, p. 60, chunk 2b809bc1]",
  "error_message": null
}

File: evaluation/results/2026-09-26-v0.1.6/MAT-005.output.json
{
  "output_id": "1ede8905-95e7-45a0-b43e-9290ac41f3ad",
  "session_id": "ac9358ba-8bbf-4ca4-b02b-c7b7be9b48e0",
  "run_id": "402b776c-3bfa-4a2a-ba30-8df6002820a6",
  "agent_name": "deepsearch",
  "output_type": "handoff",
  "payload": {
    "facts": [
      "NASA SP-8119 states that metal alloys selected for contact with the system fluid shall be compatible with the system fluid and resistant to all anticipated forms of corrosion.",
      "NASA SP-8119 lists chemical reaction (including reaction on impact that can cause ignition) between materials and the system fluid as a material-compatibility consideration.",
      "NASA SP-8119 lists propellant decomposition (materials or contacts that cause propellant decomposition) as a material-compatibility consideration.",
      "NASA SP-8119 lists corrosion modes—atmospheric, galvanic, and stress corrosion—as material-compatibility considerations.",
      "NASA SP-8119 directs designers to consult the electrochemical series for dissimilar-metal selection and to consider platings and finishes when selecting materials for contact with system fluids.",
      "NASA SP-8119 recommends preparing a list of suitable materials on the basis of the above compatibility, reaction, decomposition, and corrosion considerations (i.e., basing material selection on those evaluated factors).",
      "NASA SP-8119 warns against using materials that can cause ignition or propellant decomposition in liquid-oxygen or similar environments (the guidance specifically references avoiding certain materials/contacts in those contexts)."
    ],
    "query": "Which categories of material-compatibility considerations does NASA SP-8119 say should be evaluated when selecting metal alloys for contact with a system fluid?",
    "answer": "Evidence-grounded answer:\n\n- NASA SP-8119 states that metal alloys selected for contact with the system fluid shall be compatible with the system fluid and resistant to all anticipated forms of corrosion. [nasa-sp-8119.pdf, pp. 130-132, chunk 68fbe1ed]\n- NASA SP-8119 lists chemical reaction (including reaction on impact that can cause ignition) between materials and the system fluid as a material-compatibility consideration. [nasa-sp-8119.pdf, pp. 130-132, chunk 68fbe1ed]\n- NASA SP-8119 lists propellant decomposition (materials or contacts that cause propellant decomposition) as a material-compatibility consideration. [nasa-sp-8119.pdf, pp. 130-132, chunk 68fbe1ed]\n- NASA SP-8119 lists corrosion modes—atmospheric, galvanic, and stress corrosion—as material-compatibility considerations. [nasa-sp-8119.pdf, pp. 130-132, chunk 68fbe1ed]\n- NASA SP-8119 directs designers to consult the electrochemical series for dissimilar-metal selection and to consider platings and finishes when selecting materials for contact with system fluids. [nasa-sp-8119.pdf, pp. 130-132, chunk 68fbe1ed; nasa-sp-8119.pdf, pp. 54-55, chunk 54bfea7d]\n- NASA SP-8119 recommends preparing a list of suitable materials on the basis of the above compatibility, reaction, decomposition, and corrosion considerations (i.e., basing material selection on those evaluated factors). [nasa-sp-8119.pdf, pp. 130-132, chunk 68fbe1ed]\n- NASA SP-8119 warns against using materials that can cause ignition or propellant decomposition in liquid-oxygen or similar environments (the guidance specifically references avoiding certain materials/contacts in those contexts). [nasa-sp-8119.pdf, pp. 130-132, chunk 68fbe1ed]",
    "claims": [
      {
        "urls": [],
        "chunk_ids": [
          "68fbe1ed"
        ],
        "statement": "NASA SP-8119 states that metal alloys selected for contact with the system fluid shall be compatible with the system fluid and resistant to all anticipated forms of corrosion."
      },
      {
        "urls": [],
        "chunk_ids": [
          "68fbe1ed"
        ],
        "statement": "NASA SP-8119 lists chemical reaction (including reaction on impact that can cause ignition) between materials and the system fluid as a material-compatibility consideration."
      },
      {
        "urls": [],
        "chunk_ids": [
          "68fbe1ed"
        ],
        "statement": "NASA SP-8119 lists propellant decomposition (materials or contacts that cause propellant decomposition) as a material-compatibility consideration."
      },
      {
        "urls": [],
        "chunk_ids": [
          "68fbe1ed"
        ],
        "statement": "NASA SP-8119 lists corrosion modes—atmospheric, galvanic, and stress corrosion—as material-compatibility considerations."
      },
      {
        "urls": [],
        "chunk_ids": [
          "68fbe1ed",
          "54bfea7d"
        ],
        "statement": "NASA SP-8119 directs designers to consult the electrochemical series for dissimilar-metal selection and to consider platings and finishes when selecting materials for contact with system fluids."
      },
      {
        "urls": [],
        "chunk_ids": [
          "68fbe1ed"
        ],
        "statement": "NASA SP-8119 recommends preparing a list of suitable materials on the basis of the above compatibility, reaction, decomposition, and corrosion considerations (i.e., basing material selection on those evaluated factors)."
      },
      {
        "urls": [],
        "chunk_ids": [
          "68fbe1ed"
        ],
        "statement": "NASA SP-8119 warns against using materials that can cause ignition or propellant decomposition in liquid-oxygen or similar environments (the guidance specifically references avoiding certain materials/contacts in those contexts)."
      }
    ],
    "citations": [
      {
        "url": "",
        "type": "document",
        "pages": [
          130,
          131,
          132
        ],
        "title": "nasa-sp-8119.pdf",
        "source": "nasa-sp-8119.pdf",
        "file_id": "93f0692d-0368-4136-99b2-d58e8d0b2d28",
        "chunk_id": "68fbe1ed"
      },
      {
        "url": "",
        "type": "document",
        "pages": [
          54,
          55
        ],
        "title": "nasa-sp-8119.pdf",
        "source": "nasa-sp-8119.pdf",
        "file_id": "93f0692d-0368-4136-99b2-d58e8d0b2d28",
        "chunk_id": "54bfea7d"
      }
    ],
    "confidence": "medium",
    "tool_trace": [
      {
        "id": "call_XUu1DUxJRNs80JnZxLESnspG",
        "args": {
          "query": "NASA SP-8119 material compatibility categories evaluate selecting metal alloys contact with system fluid 'material-compatibility' 'metal alloys' 'system fluid' SP-8119",
          "session_id": "ac9358ba-8bbf-4ca4-b02b-c7b7be9b48e0"
        },
        "kind": "call",
        "name": "document_search_tool"
      },
      {
        "kind": "result",
        "name": "document_search_tool",
        "tool_call_id": "call_XUu1DUxJRNs80JnZxLESnspG",
        "content_preview": "[{\"chunk_id\": \"68fbe1ed\", \"text\": \";\\n\\nor a control\\n\\nspecification should be utilized to control\\n\\nthe product.\\n\\nt;\\n\\n-,_i\\n\\n3.5.4.6 CONTAMINATION\\n\\n__\\\" :\\n\\nThe seal shall be capable oJ'performing in the operating JluM attd shaft not generate SVslem.\\n\\nsatisfactorily with spec(fied cootamination\\n\\ncontamination\\n\\ndetrimental\\n\\nto the\\n\\no,\\n\\n_\\\"\\n\\nTo absorb contamination,\\n\\nuse a soft seal material with contact bearing area for the seal as\\n\\n=i!, _: _:\\n\\nlarge exceptionally filtration.\\n\\nas possible. Use the maximum possible\\n\\nFor dirty fluids, use an auxiliary seal for protection of the primary seal. or specify\\n\\nhardness\\n\\non the\\n\\nsliding element.\\n\\n3.6 GENERAL CONSIDERATIONS FOR DESIGN\\n\\n.\\n\\n:\\n\\n3.6.1 MaterialSelection\\n\\n.,',.\\n\\n3.6.1.1 METALS\\n\\n:,\\n\\n:\\n\\n12n\\n\\ni\\n\\n'\\n\\nt\\n\\n4\\n\\n[page 131]\\n\\n'\\n\\n3.6.1.1.1 Compatibility\\n\\nThe tttelal alh_.rstt,s'('ditt the .Ws/emshull he compatihh' with the system fhtM aud re,_islatll !o all altlicll_al(,d forms o.f corrosiou.\\n\\nThe materials:\\n\\nfollowing material-compatibility\\n\\nconsiderations\\n\\nshould\\n\\nbe\\n\\nevaluated\\n\\nin selecting\\n\\nChemical\\n\\nreaction reaction, or impact\\n\\nbetween materials i…"
      },
      {
        "id": "call_IOf1Faz271adSQouctzvDYPv",
        "args": {
          "query": "\"material-compatibility considerations\" \"SP-8119\" metals compatibility \"3.6.1.1.1\"",
          "session_id": "ac9358ba-8bbf-4ca4-b02b-c7b7be9b48e0"
        },
        "kind": "call",
        "name": "document_search_tool"
      },
      {
        "kind": "result",
        "name": "document_search_tool",
        "tool_call_id": "call_IOf1Faz271adSQouctzvDYPv",
        "content_preview": "[{\"chunk_id\": \"1f6eb479\", \"text\": \"LeakageControl\\n\\n2.5.2.1 2.5.2.2 2.5,2.3 2.5.2.4 2.5.2.5 2.5.2.6\\n\\n59 59 60 60 61 62\\n\\n3.5.2.1 3.5.2.2 3.5.2.3 \\\"3.5.2.4 3.5.2.5 3.5.2.6\\n\\n112 112 112 112 113 113\\n\\n6 7, .... ' \\\"\\n\\n.\\n\\n' oi ,, _'' L\\n\\n'_: i '\\n\\nDynamic-Seal Configuration\\n\\n2.5.3 2.5.3.1 2.5.3.2 2.5.3.3 2.5.3.4\\n\\n63 68 69 70 70\\n\\n3.5.3 3.5.3.1 3.5.3.2 3.5.3.3 3.5.3.4\\n\\n113 114 116 117 117\\n\\n, : :. \\\"o\\n\\nO-Rings Lip Seals Piston Rings Mechanical Seals\\n\\n:\\n\\n? L_\\n\\no.\\n\\n'-_?_',o'_, _ ..... ,\\n\\nDynamic-Seal Design Integration\\n\\n2.5.4 2.5.4.1 2.5.4.2 2.5.4.3\\n\\n71 72 74 74\\n\\n3.5.4 3.5.4.1 3.5.4.2 3.5.4.3\\n\\n118 l 18 119 119\\n\\nLoads Contact Surfaces Seal Deflection and Resilience\\n\\ne\\\", ' %,, __\\\" :_\\n\\ni\\n\\n''\\n\\nWear Lubrication Contamination\\n\\n2.5.4.4 2.5.4.5 2.5.4.6\\n\\n75 75 76\\n\\n3.5.4.4 3.5.4.5 3.5.4.6\\n\\n119 120 120\\n\\n'_\\n\\nGENERAL CONSIDERATIONS\\n\\nFOR DESIGN\\n\\n2.6\\n\\n76\\n\\n3.6\\n\\n120\\n\\n; _ i\\\"\\n\\n-=,_ _.\\n\\nMaterial Selection\\n\\n2.6.1 2.6.1.1\\n\\n76 76 ....\\n\\n3.6.1 3.6.1.1 3.6. I. 1./\\n\\n120 120 12I\\n\\nMetals\\n\\nCompatibility Physical and Mechanical\\n\\n_! ;: _\\\"\\n\\n\\\"\\n\\nProperties Weldabflity\\n\\n.... .....\\n\\n3.6.1.1.2 t.6. i. !.3\\n\\n121 122\\n\\n: '…"
      }
    ],
    "open_questions": [
      "The exact, fully legible wording and context of the prohibition examples (e.g., the specific phrasing and conditions for 'do not use materials such as titanium or organic lubricants' and the precise systems/environments referenced) are not fully clear in the available OCR excerpt (chunk 68fbe1ed); can the original scanned pages be checked to confirm the precise text and context?",
      "Are there additional, separate material-compatibility categories elsewhere in SP-8119 beyond section 3.6.1.1.1 (e.g., more detailed subcategories or numeric limits for concentrations/temperatures) that were not captured in the provided chunks?"
    ]
  }
}

File: evaluation/results/2026-09-26-v0.1.6/MAT-005.run.json
{
  "run_id": "402b776c-3bfa-4a2a-ba30-8df6002820a6",
  "session_id": "ac9358ba-8bbf-4ca4-b02b-c7b7be9b48e0",
  "status": "succeeded",
  "query_snapshot": "Which categories of material-compatibility considerations does NASA SP-8119 say should be evaluated when selecting metal alloys for contact with a system fluid?",
  "final_answer": "Evidence-grounded answer:\n\n- NASA SP-8119 states that metal alloys selected for contact with the system fluid shall be compatible with the system fluid and resistant to all anticipated forms of corrosion. [nasa-sp-8119.pdf, pp. 130-132, chunk 68fbe1ed]\n- NASA SP-8119 lists chemical reaction (including reaction on impact that can cause ignition) between materials and the system fluid as a material-compatibility consideration. [nasa-sp-8119.pdf, pp. 130-132, chunk 68fbe1ed]\n- NASA SP-8119 lists propellant decomposition (materials or contacts that cause propellant decomposition) as a material-compatibility consideration. [nasa-sp-8119.pdf, pp. 130-132, chunk 68fbe1ed]\n- NASA SP-8119 lists corrosion modes—atmospheric, galvanic, and stress corrosion—as material-compatibility considerations. [nasa-sp-8119.pdf, pp. 130-132, chunk 68fbe1ed]\n- NASA SP-8119 directs designers to consult the electrochemical series for dissimilar-metal selection and to consider platings and finishes when selecting materials for contact with system fluids. [nasa-sp-8119.pdf, pp. 130-132, chunk 68fbe1ed; nasa-sp-8119.pdf, pp. 54-55, chunk 54bfea7d]\n- NASA SP-8119 recommends preparing a list of suitable materials on the basis of the above compatibility, reaction, decomposition, and corrosion considerations (i.e., basing material selection on those evaluated factors). [nasa-sp-8119.pdf, pp. 130-132, chunk 68fbe1ed]\n- NASA SP-8119 warns against using materials that can cause ignition or propellant decomposition in liquid-oxygen or similar environments (the guidance specifically references avoiding certain materials/contacts in those contexts). [nasa-sp-8119.pdf, pp. 130-132, chunk 68fbe1ed]",
  "error_message": null
}
